Repository: kimbalabartosz-lgtm/xrf-geoscanner

# XRF GeoScanner — Identyfikator Minerałów ze Spektrometru XRF

Mobilna aplikacja webowa stworzona w **Next.js (App Router)** z **Tailwind CSS**, wykorzystująca bibliotekę **Tesseract.js** (uruchamianą w 100% po stronie klienta za pomocą WebAssembly) oraz wyspecjalizowany silnik stechiometryczny do identyfikacji minerałów na podstawie zdjęć ekranów spektrometrów rentgenowskich (XRF).

---

## 🌟 Główne Funkcjonalności

1. **Aparat i Wstępne Przetwarzanie Obrazu (Canvas HTML5)**:
   - Bezpośrednie wywoływanie tylnego aparatu w smartfonie (`capture="environment"`).
   - Obsługa wgrywania z pliku, przeciągania (Drag & Drop) oraz wklejania ze schowka (Ctrl+V).
   - **Binarizacja i Kontrast (Thresholding)**: redukcja odblasków ze szklanej szybki spektrometru i wyostrzenie cyfrowej czcionki LCD wyświetlacza.
   - Obrót zdjęcia o 90° w razie wykonania zdjęcia poziomo.

2. **Lokalny Silnik OCR (Tesseract.js)**:
   - Działa całkowicie po stronie przeglądarki użytkownika (brak kosztów serwerowych, brak limitów timeout na Vercel).
   - **Ograniczenie znaków (Whitelist)**: `tessedit_char_whitelist` ograniczone do symboli, cyfr i znaku `%`, co drastycznie eliminuje szum i artefakty.
   - Pasek postępu analizy w czasie rzeczywistym.

3. **Parser Wyrażeń Regularnych (Regex)**:
   - Wykrywanie symboli pierwiastków (np. `Fe`, `Cu`, `S`, `Si`, `Ca`, `Mg`, `Pb`, `Zn`, `Mn`, `Ti`) oraz przypisanych wartości procentowych.
   - Inteligentna korekta typowych błędów OCR ekranów LCD (np. `5i` -> `Si`, `S1` -> `Si`, `A1` -> `Al`).
   - Obsługa przeliczania wartości ppm (np. 10 000 ppm = 1.00%) oraz form tlenkowych (`SiO₂`, `Al₂O₃`, `Fe₂O₃`).

4. **Edytowalna Tabela Pośrednia**:
   - Możliwość natychmiastowej korekty odczytu jednym kliknięciem palca przed kalkulacją.
   - Dodawanie i usuwanie pierwiastków, funkcja „Normalizuj do 100%”.
   - Gotowe próbki wzorcowe (Piryt, Chalkopiryt, Dolomit, Galena, Sfalleryt, Skaleń, Baryt, Cyrkon) do błyskawicznych testów bez spektrometru pod ręką.

5. **Silnik Identyfikacji Minerałów (Baza 63 Minerałów)**:
   - **Fizyka XRF**: Uwzględnienie faktu, że spektrometry ręczne nie wykrywają pierwiastków o $Z < 11$ (H, Li, Be, B, C, N, O, F).
   - Przeliczanie wag procentowych na liczby moli ($n = \frac{m}{M}$).
   - Weryfikacja kluczowych stosunków molowych (np. Fe : S = 1 : 2 dla pirytu, Cu : Fe = 1 : 1 dla chalkopirytu, Ca : Mg = 1 : 1 dla dolomitu).
   - Ranking dopasowania (%) wraz z cechami diagnostycznymi:
     - Twardość w skali Mohsa
     - Barwa rysy na porcelanie
     - Połysk i barwa
     - Gęstość ($g/cm³$)
     - Próby terenowe (np. reakcja z HCl, magnetyzm, łupliwość, zapach)
     - Występowanie geologiczne

---

## 🚀 Uruchomienie Lokalne

```bash

# Wejdź do katalogu
cd "c:\Users\Tymek\Desktop\projekty stronki\xrf"

# Zainstaluj zależności (jeśli jeszcze nie zainstalowano)
npm install

# Uruchom serwer developerski
npm run dev
```

Aplikacja będzie dostępna pod adresem: [http://localhost:3000](http://localhost:3000).

---

## 📦 Wdrożenie na GitHub i Vercel

1. **Wypchnięcie na GitHub**:
   ```bash
   git remote add origin https://github.com/TWOJA_NAZWA/xrf-geoscanner.git
   git push -u origin main
   ```
2. **Vercel**:
   - Zaloguj się na [vercel.com](https://vercel.com).
   - Kliknij **Add New Project** i zaimportuj repozytorium `xrf-geoscanner`.
   - Vercel automatycznie wykryje Next.js i wdroży aplikację pod darmową domeną `*.vercel.app` z aktywnym protokołem **HTTPS** (wymaganym na telefonach do uruchomienia kamery).

File: src/data/minerals.json (part 1 of 34)
[
  {
    "id": "pyrite",
    "namePl": "Piryt",
    "nameEn": "Pyrite",
    "formula": "FeS₂",
    "mineralGroup": "Siarczki",
    "stoichiometry": {
      "Fe": 1,
      "S": 2
    },
    "totalWeightPercent": {
      "Fe": 46.55,
      "S": 53.45
    },
    "lightElementsPercent": 0,
    "lightElementsBreakdown": {},
    "lightElementsToleranceWindow": {
      "expected": 0,
      "min": 0,
      "max": 2
    },
    "xrfVisibleWeightPercent": {
      "Fe": 46.55,
      "S": 53.45
    },
    "toleranceWindows": {
      "Fe": {
        "expected": 46.55,
        "min": 44.55,
        "max": 48.55
      },
      "S": {
        "expected": 53.45,
        "min": 51.45,
        "max": 55.45
      }
    },
    "keyMolarRatios": {
      "Fe/S": 0.5
    },
    "diagnostics": {
      "hardness": "6.0 - 6.5",
      "streak": "czarnozielona do czarnej",
      "luster": "metaliczny, silny",
      "color": "mosiężnożółta, złocista",
      "cleavage": "niewyraźna",
      "fracture": "muszlowy do nierównego",
      "density": "4.95 - 5.10 g/cm³",
      "tests": "Iskrzy przy uderzeniu stalą (zapach SO₂). Rysuje szkło, nie daje się zarysować nożem (różnica z chalkopirytem).",
      "occurrence": "Skały magmowe, metamorficzne, osadowe, złoża hydrotermalne (\"złoto głupców\")."
    }
  },
  {
    "id": "marcasite",
    "namePl": "Markasyt",
    "nameEn": "Marcasite",
    "formula": "FeS₂ (polimorf rombowy)",
    "mineralGroup": "Siarczki",
    "stoichiometry": {
      "Fe": 1,
      "S": 2
    },
    "totalWeightPercent": {
      "Fe": 46.55,
      "S": 53.45
    },
    "lightElementsPercent": 0,
    "lightElementsBreakdown": {},
    "lightElementsToleranceWindow": {
      "expected": 0,
      "min": 0,
      "max": 2
    },
    "xrfVisibleWeightPercent": {
      "Fe": 46.55,
      "S": 53.45
    },
    "toleranceWindows": {
      "Fe": {
        "expected": 46.55,
        "min": 44.55,
        "max": 48.55
      },
      "S": {
        "expected": 53.45,
        "min": 51.45,
        "max": 55.45
      }
    },
    "keyMolarRatios": {
      "Fe/S": 0.5
    },
    "diagnostics": {
      "hardness": "6.0 - 6.5",
      "streak": "szaroczarna",
      "luster": "metaliczny",
      "color": "blado mosiężnożółta z odcieniem zielonkawym",
      "cleavage": "wyraźna",
      "fracture": "nierówny",
      "density": "4.85 - 4.90 g/cm³",
      "tests": "Charakterystyczne skupienia grzebieniaste (\"kogucie grzebienie\") i promieniste. Szybciej wietrzeje niż piryt.",
      "occurrence": "Niskotemperaturowe utwory hydrotermalne, konkrecje w skałach osadowych (węgiel, iły)."
    }
  },
  {
    "id": "pyrrhotite",
    "namePl": "Pirotyn (piryt magnetyczny)",
    "nameEn": "Pyrrhotite",
    "formula": "Fe₇S₈",
    "mineralGroup": "Siarczki",
    "stoichiometry": {
      "Fe": 7,
      "S": 8
    },
    "totalWeightPercent": {
      "Fe": 60.38,
      "S": 39.62
    },
    "lightElementsPercent": 0,
    "lightElementsBreakdown": {},
    "lightElementsToleranceWindow": {
      "expected": 0,
      "min": 0,
      "max": 2
    },
    "xrfVisibleWeightPercent": {
      "Fe": 60.38,
      "S": 39.62
    },
    "toleranceWindows": {
      "Fe": {
        "expected": 60.38,
        "min": 58.38,
        "max": 62.38
      },
      "S": {
        "expected": 39.62,
        "min": 37.62,
        "max": 41.62
      }
    },
    "keyMolarRatios": {
      "Fe/S": 0.875
    },
    "diagnostics": {
      "hardness": "3.5 - 4.5",
      "streak": "szaroczarna",
      "luster": "metaliczny",
      "color": "brązowoczerwona, tombakowobrązowa",
      "cleavage": "brak (oddzielność)",
      "fracture": "nierówny",
      "density": "4.58 - 4.65 g/cm³",
      "tests": "Naturalnie ferrimagnetyczny (przyciąga magnes). Wyraźna brązowa barwa tombaku.",
      "occurrence": "Złoża magmowe zasadowe i ultrazasadowe (Ni-Cu), pegmatyty, skarny."
    }
  },
  {
    "id": "chalcopyrite",
    "namePl": "Chalkopiryt",
    "nameEn": "Chalcopyrite",
    "formula": "CuFeS₂",
    "mineralGroup": "Siarczki",
    "stoichiometry": {
      "Cu": 1,
      "Fe": 1,
      "S": 2
    },
    "totalWeightPercent": {
      "Cu": 34.63,
      "Fe": 30.43,
      "S": 34.94
    },
    "lightElementsPercent": 0,
    "lightElementsBreakdown": {},
    "lightElementsToleranceWindow": {
      "expected": 0,
      "min": 0,
      "max": 2
    },
    "xrfVisibleWeightPercent": {
      "Cu": 34.63,
      "Fe": 30.43,
      "S": 34.94
    },
    "toleranceWindows": {
      "Cu": {
        "expected": 34.63,
        "min": 32.63,
        "max": 36.63
      },
      "Fe": {
        "expected": 30.43,
        "min": 28.43,
        "max": 32.43
      },
      "S": {
        "expected": 34.94,
        "min": 32.94,
        "max": 36.94
      }
    },
    "keyMolarRatios": {
      "Cu/Fe": 1,
      "Cu/S": 0.5
    },
    "diagnostics": {
      "hardness": "3.5 - 4.0",
      "streak": "zielonkawoczarna",
      "luster": "metaliczny",
      "color": "złocistożółta, mosiężna, często z barwną tęczową iryzacją",
      "cleavage": "niewyraźna",
      "fracture": "muszlowy do nierównego",
      "density": "4.10 - 4.30 g/cm³",
      "tests": "Daje się łatwo zarysować nożem (w przeciwieństwie do twardego pirytu). Pstra iryzacja.",
      "occurrence": "Główna ruda miedzi, żyły hydrotermalne, złoża porfirowe."
    }
  },
  {
    "id": "bornite",
    "namePl": "Bornit (ruda pstra)",
    "nameEn": "Bornite",
    "formula": "Cu₅FeS₄",
    "mineralGroup": "Siarczki",
    "stoichiometry": {
      "Cu": 5,
      "Fe": 1,
      "S": 4
    },
    "totalWeightPercent": {
      "Cu": 63.32,
      "Fe": 11.13,
      "S": 25.56
    },
    "lightElementsPercent": 0,
    "lightElementsBreakdown": {},
    "lightElementsToleranceWindow": {
      "expected": 0,
      "min": 0,
      "max": 2
    },
    "xrfVisibleWeightPercent": {
      "Cu": 63.32,
      "Fe": 11.13,
      "S": 25.56
    },
    "toleranceWindows": {
      "Cu": {
        "expected": 63.32,
        "min": 61.32,
        "max": 65.32
      },
      "Fe": {
        "expected": 11.13,
        "min": 9.13,
        "max": 13.13
      },
      "S": {
        "expected": 25.56,
        "min": 23.56,
        "max": 27.56
      }
    },
    "keyMolarRatios": {
      "Cu/Fe": 5,
      "Cu/S": 1.25
    },
    "diagnostics": {
      "hardness": "3.0",
      "streak": "ciemnoszara do czarnej",
      "luster": "metaliczny",
      "color": "miedzianoczerwona na świeżym przełamie, szybko utlenia się na jaskrawy fioletowo-niebieski",
      "cleavage": "bardzo słaba",
      "fracture": "muszlowy",
      "density": "4.90 - 5.30 g/cm³",
      "tests": "Intensywna purpurowo-błękitna iryzacja (\"pawie pióra\"). Bardzo wysoka zawartość Cu (~63%).",
      "occurrence": "Strefy wzbogacenia siarczkowego złóż kruszców miedzi."
    }
  },
  {
    "id": "chalcocite",
    "namePl": "Chalkozyn",
    "nameEn": "Chalcocite",
    "formula": "Cu₂S",
    "mineralGroup": "Siarczki",
    "stoichiometry": {
      "Cu": 2,
      "S": 1
    },
    "totalWeightPercent": {
      "Cu": 79.86,
      "S": 20.14
    },
    "lightElementsPercent": 0,
    "lightElementsBreakdown": {},
    "lightElementsToleranceWindow": {
      "expected": 0,
      "min": 0,
      "max": 2
    },
    "xrfVisibleWeightPercent": {
      "Cu": 79.86,
      "S": 20.14
    },
    "toleranceWindows": {
      "Cu": {
        "expected": 79.86,
        "min": 77.86,
        "max": 81.86
      },
      "S": {
        "expected": 20.14,
        "min": 18.14,
        "max": 22.14
      }
    },
    "keyMolarRatios": {
      "Cu/S": 2
    },
    "diagnostics": {
      "hardness": "2.5 - 3.0",
      "streak": "stalowoszara do czarnej, lśniąca",
      "luster": "metaliczny",
      "color": "ołowianoszara do czarnej",
      "cleavage": "słaba",
      "fracture": "muszlowy",
      "density": "5.50 - 5.80 g/cm³",
      "tests": "Miękki – daje się strugać ostrzem noża jak ołów. Wyjątkowo bogata ruda miedzi (~80% Cu).",
      "occurrence": "Strefy utlenienia i cementacji złóż miedzi (m.in. łupek miedzionośny LGOM)."
    }
  },
  {
    "id": "covellite",
    "namePl": "Kowelin",
    "nameEn": "Covellite",
    "formula": "CuS",
    "mineralGroup": "Siarczki",
    "stoichiometry": {
      "Cu": 1,
      "S": 1
    },
    "totalWeightPercent": {
      "Cu": 66.47,
      "S": 33.53
    },
    "lightElementsPercent": 0,
    "lightElementsBreakdown": {},
    "lightElementsToleranceWindow": {
      "expected": 0,
      "min": 0,
      "max": 2
    },
    "xrfVisibleWeightPercent": {
      "Cu": 66.47,
      "S": 33.53
    },
    "toleranceWindows": {
      "Cu": {
        "expected": 66.47,
        "min": 64.47,
        "max": 68.47
      },
      "S": {
        "expected": 33.53,
        "min": 31.53,
        "max": 35.53
      }
    },
    "keyMolarRatios": {
      "Cu/S": 1
    },
    "diagnostics": {
      "hardness": "1.5 - 2.0",
      "streak": "ołowianoszara do czarnej",
      "luster": "metaliczny do żywicznego",
      "color": "indygo-niebieska, granatowa, purpurowa",
      "cleavage": "doskonała, blaszkowa",
      "fracture": "nierówny",
      "density": "4.60 - 4.76 g/cm³",
      "tests": "Charakterystyczna głęboka barwa indygo, zwilżony wodą zmienia barwę na fioletową.",
      "occurrence": "Wtórna strefa wzbogacenia złóż miedzi."
    }
  },
  {
    "id": "galena",
    "namePl": "Galena (błyszcz ołowiu)",
    "nameEn": "Galena",
    "formula": "PbS",
    "mineralGroup": "Siarczki",
    "stoichiometry": {
      "Pb": 1,
      "S": 1
    },
    "totalWeightPercent": {
      "Pb": 86.6,
      "S": 13.4
    },
    "lightElementsPercent": 0,
    "lightElementsBreakdown": {},
    "lightElementsToleranceWindow": {
      "expected": 0,
      "min": 0,
      "max": 2
    },
    "xrfVisibleWeightPercent": {
      "Pb": 86.6,
      "S": 13.4
    },
    "toleranceWindows": {
      "Pb": {
        "expected": 86.6,
        "min": 84.6,
        "max": 88.6
      },
      "S": {
        "expected": 13.4,
        "min": 11.4,
        "max": 15.4
      }
    },
    "keyMolarRatios": {
      "Pb/S": 1
    },
    "diagnostics": {
      "hardness": "2.5 - 2.8",
      "streak": "ołowianoszara",
      "luster": "metaliczny, bardzo silny",
      "color": "ołowianoszara",
      "cleavage": "doskonała, sześciana (kostkowa w 3 kierunkach)",
      "fracture": "stopniowy, nierówny",
      "density": "7.40 - 7.60 g/cm³",
      "tests": "Uderzający ciężar w dłoni (gęstość ~7.5). Idealna kostkowa łupliwość. Główna ruda ołowiu i srebra.",
      "occurrence": "Złoża hydrotermalne Zn-Pb, złoża typu MVT (Śląsk, Olkusz)."
    }
  },
  {
    "id": "sphalerite",
    "namePl": "Sfalleryt (blenda cynkowa)",
    "nameEn": "Sphalerite",
    "formula": "ZnS",
    "mineralGroup": "Siarczki",
    "stoichiometry": {
      "Zn": 1,
      "S": 1
    },
    "totalWeightPercent": {
      "Zn": 67.1,
      "S": 32.9
    },
    "lightElementsPercent": 0,
    "lightElementsBreakdown": {},
    "lightElementsToleranceWindow": {
      "expected": 0,
      "min": 0,
      "max": 2
    },
    "xrfVisibleWeightPercent": {
      "Zn": 67.1,
      "S": 32.9
    },
    "toleranceWindows": {
      "Zn": {
        "expected": 67.1,
        "min": 65.1,
        "max": 69.1
      },
      "S": {
        "expected": 32.9,
        "min": 30.9,
        "max": 34.9
      }
    },
    "keyMolarRatios": {
      "Zn/S": 1
    },
    "diagnostics": {
      "hardness": "3.5 - 4.0",
      "streak": "biała, żółtobrązowa do brązowej (ciemniejsza przy wyższym Fe)",
      "luster": "diamentowy do żywicznego",
      "color": "żółta, miodowa, brunatna, czarna (odmiana marmatyt bogata w Fe)",
      "cleavage": "doskonała w 6 kierunkach (rombowo-dwunastościenna)",
      "fracture": "muszlowy",
      "density": "3.90 - 4.20 g/cm³",
      "tests": "Żywiczny/diamentowy połysk, wielokierunkowa łupliwość. Rozpuszcza się w ciepłym HCl wydzielając H₂S.",
      "occurrence": "Główna ruda cynku, współwystępuje z galeną, pirytem i markasytem."
    }
  },
  {
    "id": "wurtzite",
    "namePl": "Wurcyt",
    "nameEn": "Wurtzite",
    "formula": "ZnS (odmiana heksagonalna)",
    "mineralGroup": "Siarczki",
    "stoichiometry": {
      "Zn": 1,
      "S": 1
    },
    "totalWeightPercent": {
      "Zn": 67.1,
      "S": 32.9
    },
    "lightElementsPercent": 0,
    "lightElementsBreakdown": {},
    "lightElementsToleranceWindow": {
      "expected": 0,
      "min": 0,
      "max": 2
    },
    "xrfVisibleWeightPercent": {
      "Zn": 67.1,
      "S": 32.9
    },
    "toleranceWindows": {
      "Zn": {
        "expected": 67.1,
        "min": 65.1,
        "max": 69.1
      },
      "S": {
        "expected": 32.9,
        "min": 30.9,
        "max": 34.9
      }
    },
    "keyMolarRatios": {
      "Zn/S": 1
    },
    "diagnostics": {
      "hardness": "3.5 - 4.0",
      "streak": "jasnobrązowa",
      "luster": "diamentowy do żywicznego",
      "color": "brązowoczarna, ciemnobrązowa",
      "cleavage": "wyraźna, słupkowa",
      "fracture": "nierówny",
      "density": "3.98 - 4.10 g/cm³",
      "tests": "Heksagonalny polimorf ZnS. Kryształy piramidowe lub skupienia skorupowe.",
      "occurrence": "Niskotemperaturowe utwory hydrotermalne."
    }
  },
  {
    "id": "arsenopyrite",
    "namePl": "Arsenopiryt",
    "nameEn": "Arsenopyrite",
    "formula": "FeAsS",
    "mineralGroup": "Siarczki",
    "stoichiometry": {
      "Fe": 1,
      "As": 1,
      "S": 1
    },
    "totalWeightPercent": {
      "Fe": 34.3,
      "As": 46.01,
      "S": 19.69
    },
    "lightElementsPercent": 0,
    "lightElementsBreakdown": {},
    "lightElementsToleranceWindow": {
      "expected": 0,
      "min": 0,
      "max": 2
    },
    "xrfVisibleWeightPercent": {
      "Fe": 34.3,
      "As": 46.01,
      "S": 19.69
    },
    "toleranceWindows": {
      "Fe": {
        "expected": 34.3,
        "min": 32.3,
        "max": 36.3
      },
      "As": {
        "expected": 46.01,
        "min": 44.01,
        "max": 48.01
      },
      "S": {
        "expected": 19.69,
        "min": 17.69,
        "max": 21.69
      }
    },
    "keyMolarRatios": {
      "Fe/As": 1,
      "As/S": 1
    },
    "diagnostics": {
      "hardness": "5.5 - 6.0",
      "streak": "szaroczarna",
      "luster": "metaliczny",
      "color": "srebrzystobiała, stalowoszara",
      "cleavage": "wyraźna",
      "fracture": "nierówny",
      "density": "5.90 - 6.20 g/cm³",
      "tests": "Silny zapach czosnku przy uderzeniu młotkiem (wydzielanie par arsenu). Główna ruda arsenu, nośnik Au.",
      "occurrence": "Wysokotemperaturowe żyły hydrotermalne, pegmatyty, grejzeny (Złoty Stok)."
    }
  },
  {
    "id": "realgar",
    "namePl": "Realgar",
    "nameEn": "Realgar",
    "formula": "As₄S₄ (AsS)",
    "mineralGroup": "Siarczki",
    "stoichiometry": {
      "As": 1,
      "S": 1
    },
    "totalWeightPercent": {
      "As": 70.03,
      "S": 29.97
    },
    "lightElementsPercent": 0,
    "lightElementsBreakdown": {},
    "lightElementsToleranceWindow": {
      "expected": 0,
      "min": 0,
      "max": 2
    },
    "xrfVisibleWeightPercent": {
      "As": 70.03,
      "S": 29.97
    },
    "toleranceWindows": {
      "As": {
        "expected": 70.03,
        "min": 68.03,
        "max": 72.03
      },
      "S": {
        "expected": 29.97,
        "min": 27.97,
        "max": 31.97
      }
    },
    "keyMolarRatios": {
      "As/S": 1
    },
    "diagnostics": {
      "hardness": "1.5 - 2.0",
      "streak": "czerwona do pomarańczowoczerwonej",
      "luster": "żywiczny do tłustego",
      "color": "jaskrawo rubinowoczerwona, pomarańczowoczerwona",
      "cleavage": "wyraźna",
      "fracture": "muszlowy",
      "density": "3.56 g/cm³",
      "tests": "Jaskrawa rubinowa barwa. Pod wpływem światła słonecznego rozkłada się na żółty proszek (aurypigment/pararealgar).",
      "occurrence": "Niskotemperaturowe żyły hydrotermalne, sublimaty wulkaniczne."
    }
  },
  {
    "id": "orpiment",
    "namePl": "Aurypigment",
    "nameEn": "Orpiment",
    "formula": "As₂S₃",
    "mineralGroup": "Siarczki",
    "stoichiometry": {
      "As": 2,
      "S": 3
    },
    "totalWeightPercent": {
      "As": 60.91,
      "S": 39.09
    },
    "lightElementsPercent": 0,
    "lightElementsBreakdown": {},
    "lightElementsToleranceWindow": {
      "expected": 0,
      "min": 0,
      "max": 2
    },
    "xrfVisibleWeightPercent": {
      "As": 60.91,
      "S": 39.09
    },
    "toleranceWindows": {
      "As": {
        "expected": 60.91,
        "min": 58.91,
        "max": 62.91
      },
      "S": {
        "expected": 39.09,
        "min": 37.09,
        "max": 41.09
      }
    },
    "keyMolarRatios": {
      "As/S": 0.667
    },
    "diagnostics": {
      "hardness": "1.5 - 2.0",
      "streak": "cytrynowożółta",
      "luster": "perłowy na łupliwości, żywiczny",
      "color": "cytrynowożółta, złocistożółta, pomarańczowa",
      "cleavage": "bardzo doskonała, blaszkowa",
      "fracture": "nierówny",
      "density": "3.49 g/cm³",
      "tests": "Intensywnie złocistożółta barwa, elastyczne blaszki łupliwości, silny zapach siarki i czosnku przy ogrzewaniu.",
      "occurrence": "Żyły hydrotermalne, osady gorących źródeł."
    }
  },
  {
    "id": "stibnite",
    "namePl": "Antymonit (stibnit)",
    "nameEn": "Stibnite",
    "formula": "Sb₂S₃",
    "mineralGroup": "Siarczki",
    "stoichiometry": {
      "Sb": 2,
      "S": 3
    },
    "totalWeightPercent": {
      "Sb": 71.69,
      "S": 28.31
    },
    "lightElementsPercent": 0,
    "lightElementsBreakdown": {},
    "lightElementsToleranceWindow": {
      "expected": 0,
      "min": 0,
      "max": 2
    },
    "xrfVisibleWeightPercent": {
      "Sb": 71.69,
      "S": 28.31
    },
    "toleranceWindows": {
      "Sb": {
        "expected": 71.69,
        "min": 69.69,
        "max": 73.69
      },
      "S": {
        "expected": 28.31,
        "min": 26.31,
        "max": 30.31
      }
    },
    "keyMolarRatios": {
      "Sb/S": 0.667
    },
    "diagnostics": {
      "hardness": "2.0",
      "streak": "ołowianoszara",
      "luster": "metaliczny, bardzo silny, olśniewający",
      "color": "ołowianoszara, stalowoszara",
      "cleavage": "bardzo doskonała wzdłuż słupków",
      "fracture": "nierówny",
      "density": "4.52 - 4.62 g/cm³",
      "tests": "Długie igiełkowe lub słupkowe kryształy z poprzecznym prążkowaniem. Topi się w płomieniu zapałki.",
      "occurrence": "Niskotemperaturowe żyły hydrotermalne, główna ruda antymonu."
    }
  },
  {
    "id": "bismuthinite",
    "namePl": "Bizmutyn",
    "nameEn": "Bismuthinite",
    "formula": "Bi₂S₃",
    "mineralGroup": "Siarczki",
    "stoichiometry": {
      "Bi": 2,
      "S": 3
    },
    "totalWeightPercent": {
      "Bi": 81.29,
      "S": 18.71
    },
    "lightElementsPercent": 0,
    "lightElementsBreakdown": {},
    "lightElementsToleranceWindow": {
      "expected": 0,
      "min": 0,
      "max": 2
    },
    "xrfVisibleWeightPercent": {
      "Bi": 81.29,
      "S": 18.71
    },
    "toleranceWindows": {
      "Bi": {
        "expected": 81.29,
        "min": 79.29,
        "max": 83.29
      },
      "S": {
        "expected": 18.71,
        "min": 16.71,
        "max": 20.71
      }
    },
    "keyMolarRatios": {
      "Bi/S": 0.667
    },
    "diagnostics": {
      "hardness": "2.0 - 2.5",
      "streak": "ołowianoszara",
      "luster": "metaliczny",
      "color": "stalowoszara z żółtawym lub tęczowym nalotem",
      "cleavage": "doskonała",
      "fracture": "nierówny",
      "density": "6.78 - 6.81 g/cm³",
      "tests": "Duży ciężar właściwy (~6.8), kryształy igiełkowe podobne do antymonitu, ale znacznie gęstsze.",
      "occurrence": "Żyły pegmatytowo-pneumatolityczne i hydrotermalne Sn-W-Bi."
    }
  },
  {
    "id": "molybdenite",
    "namePl": "Molibdenit",
    "nameEn": "Molybdenite",
    "formula": "MoS₂",
    "mineralGroup": "Siarczki",
    "stoichiometry": {
      "Mo": 1,
      "S": 2
    },
    "totalWeightPercent": {
      "Mo": 59.94,
      "S": 40.06
    },
    "lightElementsPercent": 0,
    "lightElementsBreakdown": {},
    "lightElementsToleranceWindow": {
      "expected": 0,
      "min": 0,
      "max": 2
    },
    "xrfVisibleWeightPercent": {
      "Mo": 59.94,
      "S": 40.06
    },
    "toleranceWindows": {
      "Mo": {
        "expected": 59.94,
        "min": 57.94,
        "max": 61.94
      },
      "S": {
        "expected": 40.06,
        "min": 38.06,
        "max": 42.06
      }
    },
    "keyMolarRatios": {
      "Mo/S": 0.5
    },
    "diagnostics": {
      "hardness": "1.0 - 1.5",
      "streak": "szaroniebieskawa na porcelanie, zielonkawa na papierze",
      "luster": "metaliczny",
      "color": "ołowianoszara, srebrzystoszara",
      "cleavage": "wyjątkowo doskonała (giętkie blaszki)",
      "fracture": "haczykowaty",
      "density": "4.62 - 4.73 g/cm³",
      "tests": "Tłusty w dotyku, brudzi palce i papier jak grafit, ale ma zielonkawo-niebieski odcień rysy.",
      "occurrence": "Złoża porfirowe Mo-Cu, grejzeny, pegmatyty."
    }
  },
  {
    "id": "cinnabar",
    "namePl": "Cynober",
    "nameEn": "Cinnabar",
    "formula": "HgS",
    "mineralGroup": "Siarczki",
    "stoichiometry": {
      "Hg": 1,
      "S": 1
    },
    "totalWeightPercent": {
      "Hg": 86.22,
      "S": 13.78
    },
    "lightElementsPercent": 0,
    "lightElementsBreakdown": {},
    "lightElementsToleranceWindow": {
      "expected": 0,
      "min": 0,
      "max": 2
    },
    "xrfVisibleWeightPercent": {
      "Hg": 86.22,
      "S": 13.78
    },
    "toleranceWindows": {
      "Hg": {
        "expected": 86.22,
        "min": 84.22,
        "max": 88.22
      },
      "S": {
        "expected": 13.78,
        "min": 11.78,
        "max": 15.78
      }
    },
    "keyMolarRatios": {
      "Hg/S": 1
    },
    "diagnostics": {
      "hardness": "2.0 - 2.5",
      "streak": "szkarłatnoczerwona",
      "luster": "diamentowy do matowego",
      "color": "karminowoczerwona, szkarłatna",
      "cleavage": "doskonała",
      "fracture": "nierówny",
      "density": "8.00 - 8.20 g/cm³",
      "tests": "Uderzająco duża gęstość (ciężki jak ołów) połączona z jaskrawoczerwoną barwą i rysą. Główna ruda rtęci.",
      "occurrence": "Niskotemperaturowe żyły hydrotermalne, obszary aktywności wulkanicznej."
    }
  },
  {
    "id": "cobaltite",
    "namePl": "Kobaltyn",
    "nameEn": "Cobaltite",
    "formula": "CoAsS",
    "mineralGroup": "Siarczki",
    "stoichiometry": {
      "Co": 1,
      "As": 1,
      "S": 1
    },
    "totalWeightPercent": {
      "Co": 35.52,
      "As": 45.16,
      "S": 19.32
    },
    "lightElementsPercent": 0,
    "lightElementsBreakdown": {},
    "lightElementsToleranceWindow": {
      "expected": 0,
      "min": 0,
      "max": 2
    },
    "xrfVisibleWeightPercent": {
      "Co": 35.52,
      "As": 45.16,
      "S": 19.32
    },
    "toleranceWindows": {
      "Co": {
        "expected": 35.52,
        "min": 33.52,
        "max": 37.52
      },
      "As": {
        "expected": 45.16,
        "min": 43.16,
        "max": 47.16
      },
      "S": {
        "expected": 19.32,
        "min": 17.32,
        "max": 21.32
      }
    },
    "keyMolarRatios": {
      "Co/As": 1,
      "Co/S": 1
    },
    "diagnostics": {
      "hardness": "5.5",
      "streak": "szaroczarna",
      "luster": "metaliczny",
      "color": "srebrzystobiała z charakterystycznym różowawym odcieniem",
      "cleavage": "wyraźna, sześciana",
      "fracture": "nierówny",
      "density": "6.33 g/cm³",
      "tests": "Kryształy izometryczne podobne do pirytu, ale z różowym połyskiem. Główna ruda kobaltu.",
      "occurrence": "Wysokotemperaturowe żyły hydrotermalne, skarny."
    }
  },
  {
    "id": "nickeline",
    "namePl": "Nikielin (kupfernikiel)",
    "nameEn": "Nickeline",
    "formula": "NiAs",
    "mineralGroup": "Siarczki i arsenki",
    "stoichiometry": {
      "Ni": 1,
      "As": 1
    },
    "totalWeightPercent": {
      "Ni": 43.93,
      "As": 56.07
    },
    "lightElementsPercent": 0,
    "lightElementsBreakdown": {},
    "lightElementsToleranceWindow": {
      "expected": 0,
      "min": 0,
      "max": 2
    },
    "xrfVisibleWeightPercent": {
      "Ni": 43.93,
      "As": 56.07
    },
    "toleranceWindows": {
      "Ni": {
        "expected": 43.93,
        "min": 41.93,
        "max": 45.93
      },
      "As": {
        "expected": 56.07,
        "min": 54.07,
        "max": 58.07
      }
    },
    "keyMolarRatios": {
      "Ni/As": 1
    },
    "diagnostics": {
      "hardness": "5.0 - 5.5",
      "streak": "brunatnoczarna",
      "luster": "metaliczny",
      "color": "jasnomiedzianoczerwona, szybko matowieje",
      "cleavage": "niewyraźna",
      "fracture": "muszlowy",
      "density": "7.78 g/cm³",
      "tests": "Miedzianoczerwona barwa o metalicznym blasku, duży ciężar właściwy, ruda niklu.",
      "occurrence": "Żyły hydrotermalne z kruszcami Co-Ni-Ag, perydotyty."
    }
  },
  {
    "id": "skutterudite",
    "namePl": "Skutterudyt",
    "nameEn": "Skutterudite",
    "formula": "CoAs₃",
    "mineralGroup": "Siarczki i arsenki",
    "stoichiometry": {
      "Co": 1,
      "As": 3
    },
    "totalWeightPercent": {
      "Co": 20.77,
      "As": 79.23
    },
    "lightElementsPercent": 0,
    "lightElementsBreakdown": {},
    "lightElementsToleranceWindow": {
      "expected": 0,
      "min": 0,
      "max": 2
    },
    "xrfVisibleWeightPercent": {
      "Co": 20.77,
      "As": 79.23
    },
    "toleranceWindows": {
      "Co": {
        "expected": 20.77,
        "min": 18.77,
        "max": 22.77
      },
      "As": {
        "expected": 79.23,
        "min": 77.23,
        "max": 81.23
      }
    },
    "keyMolarRatios": {
      "Co/As": 0.333
    },
    "diagnostics": {
      "hardness": "5.5 - 6.0",
      "streak": "czarna",
      "luster": "metaliczny",
      "color": "cynowobiała do stalowoszarej",
      "cleavage": "wyraźna",
      "fracture": "nierówny",
      "density": "6.50 - 6.80 g/cm³",
      "tests": "Kryształy sześciany i ośmiościany, duża gęstość, ruda kobaltu i niklu.",
      "occurrence": "Żyły kruszcowe typu Co-Ni-As-Bi-Ag (Erzgebirge)."
    }
  },
  {
    "id": "acanthite",
    "namePl": "Akantyt (błyszcz srebra)",
    "nameEn": "Acanthite / Argentite",
    "formula": "Ag₂S",
    "mineralGroup": "Siarczki",
    "stoichiometry": {
      "Ag": 2,
      "S": 1
    },
    "totalWeightPercent": {
      "Ag": 87.06,
      "S": 12.94
    },
    "lightElementsPercent": 0,
    "lightElementsBreakdown": {},
    "lightElementsToleranceWindow": {
      "expected": 0,
      "min": 0,
      "max": 2
    },
    "xrfVisibleWeightPercent": {
      "Ag": 87.06,
      "S": 12.94
    },
    "toleranceWindows": {
      "Ag": {
        "expected": 87.06,
        "min": 85.06,
        "max": 89.06
      },
      "S": {
        "expected": 12.94,
        "min": 10.94,
        "max": 14.94
      }
    },
    "keyMolarRatios": {
      "Ag/S": 2
    },
    "diagnostics": {
      "hardness": "2.0 - 2.5",
      "streak": "lśniąca ołowianoszara",
      "luster": "metaliczny",
      "color": "ołowianoszara do czarnej",
      "cleavage": "słaba",
      "fracture": "nierówny, daje się kroić nożem",
      "density": "7.20 - 7.40 g/cm³",
      "tests": "Kowalny i dający się ciąć ostrzem jak ołów! Najważniejsza pierwotna ruda srebra (~87% Ag).",
      "occurrence": "Żyły hydrotermalne kruszców srebra."
    }
  },
  {
    "id": "tetrahedrite",
    "namePl": "Tetraedryt (ruda szara)",
    "nameEn": "Tetrahedrite",
    "formula": "Cu₁₂Sb₄S₁₃",
    "mineralGroup": "Sulfosole",
    "stoichiometry": {
      "Cu": 12,
      "Sb": 4,
      "S": 13
    },
    "totalWeightPercent": {
      "Cu": 45.76,
      "Sb": 29.23,
      "S": 25.01
    },
    "lightElementsPercent": 0,
    "lightElementsBreakdown": {},
    "lightElementsToleranceWindow": {
      "expected": 0,
      "min": 0,
      "max": 2
    },
    "xrfVisibleWeightPercent": {
      "Cu": 45.76,
      "Sb": 29.23,
      "S": 25.01
    },
    "toleranceWindows": {
      "Cu": {
        "expected": 45.76,
        "min": 43.76,
        "max": 47.76
      },
      "Sb": {
        "expected": 29.23,
        "min": 27.23,
        "max": 31.23
      },
      "S": {
        "expected": 25.01,
        "min": 23.01,
        "max": 27.01
      }
    },
    "keyMolarRatios": {
      "Cu/Sb": 3
    },
    "diagnostics": {
      "hardness": "3.5 - 4.0",
      "streak": "czarna do brunatnoczerwonawej",
      "luster": "metaliczny",
      "color": "stalowoszara do żelazistoczarnej",
      "cleavage": "brak",
      "fracture": "muszlowy",
      "density": "4.60 - 5.10 g/cm³",
      "tests": "Charakterystyczne czworościenne kryształy (czworościany foremne / tetraedry). Ważna ruda miedzi i srebra.",
      "occurrence": "Żyły hydrotermalne średniotemperaturowe."
    }
  },
  {
    "id": "quartz",
    "namePl": "Kwarc",
    "nameEn": "Quartz",
    "formula": "SiO₂",
    "mineralGroup": "Tlenki (krzemiany)",
    "stoichiometry": {
      "Si": 1,
      "O": 2
    },
    "totalWeightPercent": {
      "Si": 46.74,
      "O": 53.26
    },
    "lightElementsPercent": 53.26,
    "lightElementsBreakdown": {
      "O": 53.26
    },
    "lightElementsToleranceWindow": {
      "expected": 53.26,
      "min": 51.26,
      "max": 55.26
    },
    "xrfVisibleWeightPercent": {
      "Si": 100
    },
    "toleranceWindows": {
      "Si": {
        "expected": 100,
        "min": 98,
        "max": 100
      }
    },
    "keyMolarRatios": {},
    "diagnostics": {
      "hardness": "7.0 (wzorzec skali Mohsa)",
      "streak": "biała (rysuje szkło i stal)",
      "luster": "szklisty, na przełamie tłusty",
      "color": "bezbarwny (kryształ górski), mleczny, dymny, fioletowy (ametyst), żółty (cytryn)",
      "cleavage": "brak (brak płaszczyzn łupliwości)",
      "fracture": "idealny muszlowy",
      "density": "2.65 g/cm³",
      "tests": "Rysuje nóż i szkło (H=7). Brak łupliwości, ostry muszlowy przełam. XRF widzi wyłącznie Si w widzialnym spektrum (reszta to ~53% tlenu).",
      "occurrence": "Jeden z najpospolitszych minerałów skorupy ziemskiej (granity, piaskowce, kwarcyty)."
    }
  },
  {
    "id": "chalcedony",
    "namePl": "Chalcedon / Agat / Jaspis",
    "nameEn": "Chalcedony / Agate / Jasper",
    "formula": "SiO₂ (skrytokrystaliczny)",
    "mineralGroup": "Tlenki",
    "stoichiometry": {
      "Si": 1,
      "O": 2
    },
    "totalWeightPercent": {
      "Si": 46.74,
      "O": 53.26
    },
    "lightElementsPercent": 53.26,
    "lightElementsBreakdown": {
      "O": 53.26
    },
    "lightElementsToleranceWindow": {
      "expected": 53.26,
      "min": 51.26,
      "max": 55.26
    },
    "xrfVisibleWeightPercent": {
      "Si": 100
    },
    "toleranceWindows": {
      "Si": {
        "expected": 100,
        "min": 98,
        "max": 100
      }
    },
    "keyMolarRatios": {},
    "diagnostics": {
      "hardness": "6.5 - 7.0",
      "streak": "biała",
      "luster": "woskowy, tłusty do matowego",
      "color": "szaroniebieskawa, pasiasta (agat), czerwono-żółta (jaspis), czarna (onyks)",
      "cleavage": "brak",
      "fracture": "muszlowy do zadziorowatego",
      "density": "2.59 - 2.61 g/cm³",
      "tests": "Woskowy połysk, wstęgowanie pasowe (agaty), mikrowłóknista budowa.",
      "occurrence": "Migdałowce wulkaniczne (melafiry, bazalty), utwory krzemionkowe."
    }
  },
  {
    "id": "opal",
    "namePl": "Opal",
    "nameEn": "Opal",
    "formula": "SiO₂ · nH₂O (uwodniony żel krzemionkowy)",
    "mineralGroup": "Tlenki (mineraloidy)",
    "stoichiometry": {
      "Si": 1,
      "O": 2,
      "H": 0.8
    },
    "totalWeightPercent": {
      "Si": 46.12,
      "O": 52.55,
      "H": 1.32
    },
    "lightElementsPercent": 53.87,
    "lightElementsBreakdown": {
      "O": 52.55,
      "H": 1.32
    },
    "lightElementsToleranceWindow": {
      "expected": 53.87,
      "min": 51.87,
      "max": 55.87
    },
    "xrfVisibleWeightPercent": {
      "Si": 100
    },
    "toleranceWindows": {
      "Si": {
        "expected": 100,
        "min": 98,
        "max": 100
      }
    },
    "keyMolarRatios": {},
    "diagnostics": {
      "hardness": "5.5 - 6.5",
      "streak": "biała",
      "luster": "szklisty, żywiczny, perłowy",
      "color": "mlecznobiała, czarna, tęczowa gra barw (opalescencja)",
      "cleavage": "brak",
      "fracture": "muszlowy",
      "density": "1.98 - 2.25 g/cm³",
      "tests": "Zjawisko opalescencji (tęczowe migotanie plamek światła). Niższa gęstość niż kwarc ze względu na wodę.",
      "occurrence": "Niskotemperaturowe roztwory krzemionkowe, zwietrzeliny serpentynitów (Szklary)."
    }
  },
  {
    "id": "hematite",
    "namePl": "Hematyt",
    "nameEn": "Hematite",
    "formula": "Fe₂O₃",
    "mineralGroup": "Tlenki",
    "stoichiometry": {
      "Fe": 2,
      "O": 3
    },
    "totalWeightPercent": {
      "Fe": 69.94,
      "O": 30.06
    },
    "lightElementsPercent": 30.06,
    "lightElementsBreakdown": {
      "O": 30.06
    },
    "lightElementsToleranceWindow": {
      "expected": 30.06,
      "min": 28.06,
      "max": 32.06
    },
    "xrfVisibleWeightPercent": {
      "Fe": 100
    },
    "toleranceWindows": {
      "Fe": {
        "expected": 100,
        "min": 98,
        "max": 100
      }
    },
    "keyMolarRatios": {},
    "diagnostics": {
      "hardness": "5.5 - 6.5",
      "streak": "wiśniowoczerwona do czerwonobrunatnej (niezawodna cecha!)",
      "luster": "metaliczny do matowego",
      "color": "stalowoszara, żelazistoczarna (krwawnik), czerwonobrunatna",
      "cleavage": "brak (oddzielność romboedryczna)",
      "fracture": "nierówny do muszlowego",
      "density": "5.20 - 5.30 g/cm³",
      "tests": "Charakterystyczna wiśniowa rysa na nieszkliwionej porcelanie (nawet czarne kryształy dają czerwoną rysę!). Niemagnetyczny na zimno.",
      "occurrence": "Główna ruda żelaza (BIF - wstęgowe rudy żelaza, złoża osadowe i hydrotermalne)."
    }
  },
  {
    "id": "magnetite",
    "namePl": "Magnetyt",
    "nameEn": "Magnetite",
    "formula": "Fe₃O₄",
    "mineralGroup": "Tlenki",
    "stoichiometry": {
      "Fe": 3,
      "O": 4
    },
    "totalWeightPercent": {
      "Fe": 72.36,
      "O": 27.64
    },
    "lightElementsPercent": 27.64,
    "lightElementsBreakdown": {
      "O": 27.64
    },
    "lightElementsToleranceWindow": {
      "expected": 27.64,
      "min": 25.64,
      "max": 29.64
    },
    "xrfVisibleWeightPercent": {
      "Fe": 100
    },
    "toleranceWindows": {
      "Fe": {
        "expected": 100,
        "min": 98,
        "max": 100
      }
    },
    "keyMolarRatios": {},
    "diagnostics": {
      "hardness": "5.5 - 6.5",
      "streak": "czarna",
      "luster": "metaliczny do półmetalicznego",
      "color": "żelazistoczarna",
      "cleavage": "brak (oddzielność ośmiościenna)",
      "fracture": "nierówny",
      "density": "5.10 - 5.20 g/cm³",
      "tests": "Silny naturalny ferromagnetyzm – silnie przyciąga magnes, a samorodki magnetytu przyciągają opiłki żelaza. Czarna rysa.",
      "occurrence": "Skały magmowe zasadowe, skarny, piaski magnetytowe."
    }
  },
  {
    "id": "rutile",
    "namePl": "Rutyl",
    "nameEn": "Rutile",
    "formula": "TiO₂",
    "mineralGroup": "Tlenki",
    "stoichiometry": {
      "Ti": 1,
      "O": 2
    },
    "totalWeightPercent": {
      "Ti": 59.93,
      "O": 40.07
    },
    "lightElementsPercent": 40.07,
    "lightElementsBreakdown": {
      "O": 40.07
    },
    "lightElementsToleranceWindow": {
      "expected": 40.07,
      "min": 38.07,
      "max": 42.07
    },
    "xrfVisibleWeightPercent": {
      "Ti": 100
    },
    "toleranceWindows": {
      "Ti": {
        "expected": 100,
        "min": 98,
        "max": 100
      }
    },
    "keyMolarRatios": {},
    "diagnostics": {
      "hardness": "6.0 - 6.5",
      "streak": "jasnobrązowa do żółtawej",
      "luster": "diamentowy do półmetalicznego",
      "color": "czerwonobrunatna, krwistoczerwona, czarna",
      "cleavage": "wyraźna",
      "fracture": "muszlowy",
      "density": "4.20 - 4.30 g/cm³",
      "tests": "Wysoki współczynnik załamania światła i diamentowy blask. Często wrosły w kwarc w postaci igiełek (\"włosy Wenus\").",
      "occurrence": "Główna ruda tytanu, pegmatyty, piaski ciężkie."
    }
  },
  {
    "id": "anatase",
    "namePl": "Anataz",
    "nameEn": "Anatase",
    "formula": "TiO₂ (polimorf tetragonalny bipiramidalny)",
    "mineralGroup": "Tlenki",
    "stoichiometry": {
      "Ti": 1,
      "O": 2
    },
    "totalWeightPercent": {
      "Ti": 59.93,
      "O": 40.07
    },
    "lightElementsPercent": 40.07,
    "lightElementsBreakdown": {
      "O": 40.07
    },
    "lightElementsToleranceWindow": {
      "expected": 40.07,
      "min": 38.07,
      "max": 42.07
    },
    "xrfVisibleWeightPercent": {
      "Ti": 100
    },
    "toleranceWindows": {
      "Ti": {
        "expected": 100,
        "min": 98,
        "max": 100
      }
    },
    "keyMolarRatios": {},
    "diagnostics": {
      "hardness": "5.5 - 6.0",
      "streak": "biała do jasnobrązowej",
      "luster": "diamentowy",
      "color": "niebieskoczarna, brązowa, miodowożółta",
      "cleavage": "doskonała",
      "fracture": "muszlowy",
      "density": "3.82 - 3.97 g/cm³",
      "tests": "Ostre podwójne piramidki tetragonalne o diamentowym połysku.",
      "occurrence": "Szczeliny typu alpejskiego, pegmatyty."
    }
  },
  {
    "id": "ilmenite",
    "namePl": "Ilmenit",
    "nameEn": "Ilmenite",
    "formula": "FeTiO₃",
    "mineralGroup": "Tlenki",
    "stoichiometry": {
      "Fe": 1,
      "Ti": 1,
      "O": 3
    },
    "totalWeightPercent": {
      "Fe": 36.81,
      "Ti": 31.55,
      "O": 31.64
    },
    "lightElementsPercent": 31.64,
    "lightElementsBreakdown": {
      "O": 31.64
    },
    "lightElementsToleranceWindow": {
      "expected": 31.64,
      "min": 29.64,
      "max": 33.64
    },
    "xrfVisibleWeightPercent": {
      "Fe": 53.85,
      "Ti": 46.15
    },
    "toleranceWindows": {
      "Fe": {
        "expected": 53.85,
        "min": 51.85,
        "max": 55.85
      },
      "Ti": {
        "expected": 46.15,
        "min": 44.15,
        "max": 48.15
      }
    },
    "keyMolarRatios": {
      "Fe/Ti": 1
    },
    "diagnostics": {
      "hardness": "5.0 - 6.0",
      "streak": "brązowoczarna",
      "luster": "metaliczny do półmetalicznego",
      "color": "żelazistoczarna",
      "cleavage": "brak",
      "fracture": "muszlowy do nierównego",
      "density": "4.70 - 4.80 g/cm³",
      "tests": "Równomolowy udział Fe i Ti (~1:1). Bardzo słabo magnetyczny (w przeciwieństwie do silnie magnetycznego magnetytu).",
      "occurrence": "Gabra, anortozyty, czarne piaski tytanonośne."
    }
  },
  {
    "id": "chromite",
    "namePl": "Chromit",
    "nameEn": "Chromite",
    "formula": "FeCr₂O₄",
    "mineralGroup": "Tlenki (grupa spinelu)",
    "stoichiometry": {
      "Fe": 1,
      "Cr": 2,
      "O": 4
    },
    "totalWeightPercent": {
      "Fe": 24.95,
      "Cr": 46.46,
      "O": 28.59
    },
    "lightElementsPercent": 28.59,
    "lightElementsBreakdown": {
      "O": 28.59
    },
    "lightElementsToleranceWindow": {
      "expected": 28.59,
      "min": 26.59,
      "max": 30.59
    },
    "xrfVisibleWeightPercent": {
      "Fe": 34.94,
      "Cr": 65.06
    },
    "toleranceWindows": {
      "Fe": {
        "expected": 34.94,
        "min": 32.94,
        "max": 36.94
      },
      "Cr": {
        "expected": 65.06,
        "min": 63.06,
        "max": 67.06
      }
    },
    "keyMolarRatios": {
      "Cr/Fe": 2
    },
    "diagnostics": {
      "hardness": "5.5",
      "streak": "ciemnobrązowa (odróżnienie od czarnej rysy magnetytu)",
      "luster": "metaliczny do tłustego",
      "color": "czarna do smolisto-brunatnoczarnej",
      "cleavage": "brak",
      "fracture": "nierówny",
      "density": "4.50 - 4.80 g/cm³",
